Repository: kingdol666/industrial-deep-diagnostic

<div align="center">

# Industrial Deep Diagnostic

**End-to-end industrial root-cause diagnosis · a 9-stage fully automated pipeline of elimination**

<sub>From sensor time series to a traceable Chinese-language report — zero human intervention, and it never invents a conclusion</sub>

<!-- ══ Language switcher ══ -->
<!-- ══ Status badges ══ -->
</div>

---

> ### The core claim
>
> **Diagnosis is elimination, not confirmation.**
>
> Every conclusion must satisfy four conditions at once: **a valid physical mechanism + statistical significance + temporal precedence + no counter-evidence**. Miss one and the conclusion does not stand.
>
> The system will not fabricate a root cause to please you. When the data cannot separate the surviving hypotheses it says so — it returns `COMPETING_SET` and **caps its own confidence by protocol**, rather than picking whichever answer looks most plausible.
>
> That is not caution. On a real plant floor it is the only honest option available.

---

<details>
<summary><b>Contents</b></summary>

- [📸 The console](#-the-console)
- [✨ Capabilities](#-capabilities)
- [📚 Analysis results library — the agent-readable memory of every analysis](#-analysis-results-library--the-agent-readable-memory-of-every-analysis)
- [🎯 Use cases](#-use-cases)
- [🚀 Quick start](#-quick-start)
- [🖥 Architecture](#-architecture)
- [🧪 Diagnosis benchmark — 12 scenarios, four-step test pipeline](#-diagnosis-benchmark--12-scenarios-four-step-test-pipeline)
- [🧩 Skills & agents](#-skills--agents)
- [✅ The 9 quality gates](#-the-9-quality-gates)
- [🔬 Evidence grading](#-evidence-grading)
- [🔌 API reference](#-api-reference)
- [🔧 Configuration](#-configuration)
- [🐳 Docker deployment](#-docker-deployment)
- [🗂 Project structure](#-project-structure)
- [🐛 Troubleshooting](#-troubleshooting)
- [🧪 Verified, not claimed](#-verified-not-claimed)
- [🤝 Contributing](#-contributing)
- [📜 License](#-license)

</details>

## 📸 The console

> Every screenshot below was taken from a real local instance (`ind-diag start --all`), driven by the sample data shipped in this repository.

<div align="center">

<table>
<tr>
<td width="50%" align="center">
<br/><b>① Access control</b><br/>
<sub>Unified sign-in · an instrument nameplate, not a SaaS form</sub>
</td>
<td width="50%" align="center">
<br/><b>② Data workspace</b><br/>
<sub>Dense manifest · fixed columns · tabular figures</sub>
</td>
</tr>
<tr>
<td width="50%" align="center">
<br/><b>③ Live diagnostic workbench</b><br/>
<sub>9-stage progress · run status · score and verdict</sub>
</td>
<td width="50%" align="center">
<br/><b>④ Reports & audit artifacts</b><br/>
<sub>Markdown report · HTML visualization · audit verdict</sub>
</td>
</tr>
<tr>
<td width="50%" align="center">
<br/><b>⑤ Ontology asset library</b><br/>
<sub>Graph · structural editing · version diff · reuse</sub>
</td>
<td width="50%" align="center">
<br/><b>⑥ Execution ledger</b><br/>

## 📚 Analysis results library — the agent-readable memory of every analysis

> Every completed analysis becomes one flat, structured record (`result_id = run_id`): an **auto-generated summary**, auditable key numbers, the full report, every HTML artifact — and a management surface (description · tags · categories) shared by humans and agents.

<table>
<tr>
<td width="52%" valign="top">

# 2) read the detail by id — metadata, report text, HTML/artifact URLs
r = get(f"/api/external/v1/results/{cards[0]['result_id']}")["data"]
print(r["score"], r["verdict"], r["summary_json"]["key_numbers"], r["metadata"]["report_md"]["bytes"])

# 3) manage: create a category, file the result, read every description in it
cat = post("/api/external/v1/results/categories", {"name": "yield-excursions"})["data"]
patch(f"/api/results/{r['result_id']}", {"category_id": cat["id"], "description": "baseline for line A"})
view = get(f"/api/external/v1/results/categories/{cat['id']}/results")["data"]
for row in view["results"]:
    print(row["result_id"], row["description"] or row["display_text"])
```

---

### Bundled sample data (works out of the box)

| Scenario | Path | Notes |
|------|------|------|
| 🔄 **Paper machine headbox** | `data/paper_machine_headbox/` | classic progressive-scaling case |
| ⚙️ **CNC spindle wear** | `data/eval_cnc_spindle_wear/` | includes ground-truth labels |
| 🔥 **Heat-exchanger fouling** | `data/eval_heat_exchanger_scaling/` | progressive degradation + energy efficiency |
| 🎞 **BOPET film drift** | `data/eval_bopet_film_drift/` | multivariate thickness analysis |
| ⚗️ **Reactor catalyst deactivation** | `data/eval_reactor_catalyst/` | chemical-process diagnosis |
| 🥶 **Cold-rolled steel defects** | `data/eval_steel_cold_rolling/` | metallurgical quality analysis |
| 🧪 **Tennessee Eastman (TEP)** | `data/benchmark/` | international standard chemical benchmark |
| 📊 **Simulated process data** | `data/simulateData/merged_process_inspection.csv` | combined process + inspection dataset |

---

File: ppt_workspace/references/ref-md-stretching.md
# MD纵拉工艺说明

## 摘要
MD纵向拉伸（Machine Direction Orientation, MDO）是BOPET薄膜生产中关键的尺寸控制环节，采用18辊三区段设计：预加热段（1-5辊，~75-76℃）将厚片加热至玻璃化转变温度Tg附近；拉伸段（6-11辊，~82-83℃）在Tg以上拉伸约3.08倍使分子链沿MD取向；急冷段（12-18辊，~30-35℃）快速冷却定型。每个辊的扭矩和温度独立测量，提供了177个工艺参数用于缺陷相关性分析。

## 关键数据点

| # | 数据/论断 | 来源 | 可信度 |
|---|----------|------|--------|
| 1 | 18辊纵拉机分为三个功能段：预加热（1-5辊）、拉伸（6-11辊）、急冷（12-18辊），每个辊的温度和扭矩独立控制 | 诊断报告 Section 5.3 (用户材料) | 高 |
| 2 | 预加热段温度~75-76℃，接近PET的Tg（~75℃），功能是将流延厚片均匀加热至拉伸温度 | 诊断报告 Section 5.3 | 高 |
| 3 | 拉伸段温度~82-83℃（高于Tg 7-8℃），功能是使薄膜在Tg以上进行纵向拉伸，分子链沿MD方向取向 | 诊断报告 Section 5.3 | 高 |
| 4 | 急冷定型段温度~30-35℃（远低于Tg），功能是快速冷却固定分子取向，防止回缩 | 诊断报告 Section 5.3 | 高 |
| 5 | MD拉伸比约3.08倍（W1C4B@PV1 / W1C40@PV1），变异系数CV仅~1%，说明拉伸比控制高度稳定 | 诊断报告 Section 5.4 | 高 |
| 6 | 理论上的MDO结构：预热辊将片材加热至Tg以上1-20℃，然后在拉伸辊间利用速度差实现3-5倍拉伸，再经退火辊和冷却辊定型 | Packworld / ScienceDirect综述 | 高 |
| 7 | 拉伸段的"neck-in"（宽度收缩）是MDO工艺中需要控制的关键现象，辊间小间隙可最小化此效应 | Packworld / Parkinson Technologies | 中 |
| 8 | 各辊扭矩参数（W1C7C-8D@PV1）反映拉伸过程中的力学负荷变化，对调整拉伸均匀性有参考意义 | 诊断报告 Section 5.2 | 高 |

## 详细内容

### 18辊三区段物理作用详解

#### 1. 预加热段（辊1-5，~75-76℃）

**物理作用**：将流延生成的非晶态PET厚片从室温加热至玻璃化转变温度（Tg≈75℃）附近

**工艺要点**：
- 加热速度均匀性至关重要——不均匀加热导致拉伸时产生厚度波动（1-3%）
- 温度略低于Tg，防止在预热段过早结晶
- 通过油浴/导热油加热，控温精度±1-2℃
- 本段5个辊的温度和扭矩均独立监控

**本报告发现的参数特征**：
- 预加热段温度CV约0.5-1%，说明温度控制高度稳定
- 预加热段扭矩呈规律性变化，反映片材加热软化过程

#### 2. 拉伸段（辊6-11，~82-83℃）

**物理作用**：在Tg以上进行纵向拉伸，促使分子链沿MD方向取向

**核心参数**：
- 入口慢辊（W1C40@PV1，辊1速度）和出口快辊（W1C4B@PV1，辊12速度）的速度差决定拉伸比
- 拉伸比 = W1C4B / W1C40 ≈ 3.08
- 拉伸段的辊速逐渐递增（非单一速度跳跃）
- 拉伸温度高出Tg约7-8℃——足够分子运动但又不过度

**本报告发现的关键结论**：
- 拉伸段温度（82-83℃）在Arrhenius动力学上**不可能引起PET化学降解**
- 所有拉伸段温度参数与缺陷的相关性均为产品等级混杂的产物
- 扭矩参数的表观相关性经去趋势验证后衰减60-93%

#### 3. 急冷定型段（辊12-18，~30-35℃）

**物理作用**：快速冷却至Tg以下，固定分子取向

**工艺要点**：
- 冷辊（冷却水循环）使薄膜温度骤降约50℃
- 快速冷却抑制结晶，保持取向效果
- 温度过低可能导致薄膜表面冷凝水迹

**本报告发现**：
- 急冷段扭矩参数（如W1C88@PV1_mean，辊13扭矩）是melt_spots趋势混淆的载体
- W1C88@PV1_mean↔melt_spots：原始r=0.37 → 去趋势后r=0.09（衰减76%）

### 关键衍生参数

| 参数 | 公式 | 物理含义 | 典型值 | 意义 |
|:----:|:----:|---------|:-----:|------|
| MD_DRAW_RATIO | W1C4B / W1C40 | MD拉伸比（总拉伸倍数） | ~3.08 | 核心工艺指标 |
| MD_TH001-018@PV_* | 各辊直接测量 | 各辊温度 | 75-83℃ / 30-35℃ | 温度均匀性监控 |
| W1C7C-8D@PV1_* | 扭矩传感器 | 各辊驱动扭矩 | 变化范围大 | 力学负荷监控 |

### 工艺控制要点

1. **温度梯度控制**：三个功能段的温度差异是实现拉伸效果的核心
2. **速度同步**：各辊间速度的精确匹配（或差异）决定拉伸比和张力
3. **扭矩监控**：扭矩异常是辊轴承问题、薄膜滑动或工艺不稳定的指示器
4. **拉伸均匀性**：通过片材的横向厚度分布监控拉伸均匀性

### 与诊断报告的关系

MD纵拉段是本次分析的**核心关注区域**，也是报告认为**非根因区域**：
- 提供了177个工艺参数，覆盖温度、扭矩、速度
- 所有工艺参数-缺陷相关性均未通过6项验证检验
- MD段温度的Arrhenius检验排除了化学降解可能性
- 扭矩参数的表观趋势被验证为时间趋势混淆
- 报告建议将注意力转移到挤出段（熔体温度）而非继续深挖MD段参数

## 来源列表
- 诊断报告 Section 5.2-5.4, 8-9 (用户材料) — 设备概览、工艺阶段、衍生参数
- 诊断报告 Section 12.1 (用户材料) — H3排除（MD温度不可能导致化学降解）
- 诊断报告 Section 14.3 (用户材料) — 扭矩参数的趋势混淆验证
- Packworld. "Understanding biaxially and monaxially oriented films." (https://www.packworld.com/leaders-new/materials/plastics-resins/article/13364125/understanding-biaxially-and-monaxially-oriented-films)
- Parkinson Technologies. "Sequential vs. Simultaneous Biaxial Film Stretching." (https://staging.parkinsontechnologies.com/insights/sequential-vs-simultaneous-biaxial-film-stretching-whats-the-difference)
- ScienceDirect. "Machine Direction Orientation - an overview." (https://www.sciencedirect.com/topics/engineering/machine-direction-orientation)
- 用户提供的 parameter_mapping.json — 所有参数物理含义映射
